Repository: calculix/examples

# CalculiX examples

Official and user examples for CCX and CGX. All in one place.

Folder | Description
--- | ---
ccx | Official CalculiX CrunchiX examples
&nbsp; ├ &nbsp;&nbsp; fluidtest | &nbsp; ├ &nbsp;&nbsp; large fluid test examples
&nbsp; ├ &nbsp;&nbsp; structest | &nbsp; ├ &nbsp;&nbsp; large structural test examples
&nbsp; └ &nbsp;&nbsp; test      | &nbsp; └ &nbsp;&nbsp; test examples
cgx | Official CalculiX GraphiX examples
cgx-jet-engine-model | [http://www.calculix.de/fw05.html](http://www.calculix.de/fw05.html)
elements | FE models consisting of only 1 single element<br/>(for development purposes)
launcher | examples taken from [CalculiX Launcher](http://www.calculixforwin.com/) v3.4
materials | material library in INP format
mkraska_final_ccx | M.Kraska's final models for CCX only (see [full project](https://github.com/mkraska/CalculiX-Examples))
other | other user models
yahoo | some models from [CalculiX Yahoo Group](https://groups.yahoo.com/neo/groups/CALCULIX)


<br/><br/>

# TODO

Make units consistent - choose one of systems:  
(m, kg, s, N, Pa) or (mm, t, s, N, MPa)

File: materials/Aluminium_6061.inp
** http://www.matweb.com/search/DataSheet.aspx?MatID=9390
*MATERIAL, NAME=Aluminium_6061
    *DENSITY
        ** kg/mm3
        2.70E-6,
    *CONDUCTIVITY, TYPE=ISO
        ** W/mm/oC
        154E-3, 25
        184E-3, 149
        207E-3, 316
        223E-3, 427
    *SPECIFIC HEAT
        ** J/kg/degC
        896, 25
        1004, 149
        1078, 316
        1133, 427
    *ELASTIC
        ** GPa
        68.9E+3, 0.33, 25
        63.1E+3, 0.33, 149
        47.5E+3, 0.33, 316
        31.7E+3, 0.33, 427
        1.0E+3, 0.33, 652
    *PLASTIC, HARDENING=KINEMATIC
        ** MPa
        274.4, 0.00, 25
        310.0, 0.06, 25
        **
        248.2, 0.00, 149
        275.0, 0.06, 149
        **
        159.7, 0.00, 260
        175.0, 0.06, 260
        **
        66.2, 0.00, 316
        78.0, 0.06, 316
        **
        17.9, 0.00, 427
        20.1, 0.06, 427
        **
        2.0, 0.00, 652
        2.0, 0.06, 652
    *EXPANSION, ZERO=25
        23.6E-6, 25
        25.2E-6, 250
        28.5E-6, 427

File: materials/Plastic_Epoxy.inp
** Units SI
*MATERIAL, NAME=Epoxy
    *ELASTIC
        2.41E+009, 0.35
    *DENSITY
        1100
    *CONDUCTIVITY
        0.19
    *SPECIFIC HEAT
        1500

File: materials/Steel_ER70S_6.inp
*MATERIAL, NAME=Steel_ER70S_6
    *DENSITY
        ** (kg/mm3)
        7.84E-6, 25
    *CONDUCTIVITY, TYPE=ISO
        ** (J/s-mm-degC)
        0.043, 24
        0.037, 500
        0.037, 1475
        0.390, 1545
        0.780, 1600
    *SPECIFIC HEAT
        ** (J/kg-degC)
        540.0,  24
        690.0, 500
    *ELASTIC, TYPE=ISO
        ** (GPa)
        207E+3, 0.284, 20
        203E+3, 0.287, 100
        199E+3, 0.291, 200
        190E+3, 0.295, 300
        170E+3, 0.299, 400
        106E+3, 0.303, 538
        93730.5,  0.3,  700.0
        3900.5,  0.3,  800.0
        1400.0,  0.3, 1500.0
    *PLASTIC, HARDENING=KINEMATIC
        ** (MPa)
        503.335, 0.000,  24
        620.550, 0.100,  24
        442.6, 0.000, 150
        505.1, 0.100, 150
        419.2, 0.000, 300
        485.6, 0.100, 300
        386.1, 0.000, 378
        454.4, 0.100, 378
        343.4, 0.000, 452
        413.2, 0.100, 452
        273.0, 0.000, 512
        333.3, 0.100, 512
        204.1, 0.000, 564
        281.4, 0.100, 564
        160.0, 0.000, 610
        213.1, 0.100, 610
        113.1, 0.000, 658
        137.3, 0.100, 658
        60.7, 0.000, 766
        89.7, 0.100, 766
        35.9, 0.000, 838
        57.6, 0.100, 838
        2.20, 0.000, 1500
        2.20, 0.100, 1500
    *EXPANSION, TYPE=ISO, ZERO=25
        12E-6, 20
        13E-6, 200
        14E-6, 400
        14E-6, 1475
        12E-6, 1600
        6E-7, 4000

File: materials/Steel_ERTi_2.inp
*MATERIAL, NAME=Steel_ERTi_2
    *DENSITY
        ** (kg/mm3)
        4.50E-6, 25
        4.45E-6, 407
        4.39E-6, 871
        4.11E-6, 1660
    *CONDUCTIVITY, TYPE=ISOTROPIC
        ** (J/s-mm-degC)
        0.0208, 25
        0.0184, 319
        0.0187, 407
        0.0212, 807
        0.0243, 1207
        0.0260, 1660
        ** Enhanced above liquidus temperature (degC)
        0.0520, 1710
    *SPECIFIC HEAT
        ** (J/kg-degC)
        524, 25
        567, 207
        646, 607
        670, 660
        710, 800
        740, 870
        680, 934
        619, 1007
        751, 1607
        901, 2000
    *ELASTIC, TYPE=ISOTROPIC
        **** Materials Properties Handbook of Titanium Alloys
        **** Page 178
        109.4E+3, 0.34, 25
        90.0E+3, 0.34, 200
        79.0E+3, 0.34, 300
        ****
        69.0E+3, 0.36, 400
        53.0E+3, 0.36, 600
        39.0E+3, 0.36, 800
        20.7E+3, 0.36, 1000
        2.0E+3, 0.38, 1660
    *PLASTIC, HARDENING=KINEMATIC
        **** Materials Properties Handbook of Titanium Alloys
        **** Page 241 - Figures 2 and 3
        ****
        275.80, 0.00, 25
        344.75, 0.06, 25
        ****
        180.000, 0.00, 150
        310.333, 0.06, 150
        ****
        132.190, 0.00, 327
        190.094, 0.06, 327
        ****
        85.987, 0.00, 427
        151.937, 0.06, 427
        ****
        68.020, 0.00, 627
        121.765, 0.06, 627
        ****
        26.951, 0.00, 877
        30.032, 0.06, 877
        ****
        1.000, 0.00, 1660
        1.000, 0.50, 1660
    *EXPANSION, ZERO=25
        ** Materials Properties Handbook of Titanium Alloys
        ** Page 221 - Table 3
        8.60E-6, 25
        9.20E-6, 315
        10.10E-6, 815
        **** Liquid
        10.10E-6, 1660
        8.36E-6, 2000
        6.67E-6, 2500
        5.55E-6, 3000
        4.75E-6, 3500
        4.15E-6, 4000

File: materials/Steel_ERTi_5.inp
*MATERIAL, NAME=Steel_ERTi_5
    *DENSITY
        ** (kg/mm3)
        4.429E-06, 25
    *CONDUCTIVITY, TYPE=ISO
        ** (J/s-mm-degC)
        0.007667,   93.33
        0.008740,  204.44
        0.010384,  315.56
        0.011942,  426.67
        0.013500,  537.78
        0.017307,  871.11
        0.020000, 1600.00
        0.390000, 1645.00
        0.780000, 1700.00
    *SPECIFIC HEAT
        ** (J/kg-degC)
        544.28, 93.33
        586.15, 204.44
        619.65, 315.56
        669.89, 426.67
        720.13, 537.78
        787.12, 648.89
        858.29, 760.00
        962.96, 871.11
        1100.0, 1600.0
    *ELASTIC, TYPE=ISO
        ** (GPa)
        113601.00, 0.33,   31.08
        109713.60, 0.33,   93.39
        103113.00, 0.33,  203.44
        97675.20, 0.33,  313.50
        90675.60, 0.33,  423.56
        84838.80, 0.33,  478.50
        79788.60, 0.33,  517.06
        74350.80, 0.33,  538.89
        10000.00, 0.33,  800.0
        2000.00, 0.33, 1200.0
        1400.00, 0.33, 1500.0
    *PLASTIC
        ** (MPa)
        826.23, 0.00, 20.
        840.00, 0.02, 20.
        865.00, 0.15, 20.
        720.00, 0.00, 93.33333333
        740.00, 0.02, 93.33333333
        790.00, 0.15, 93.33333333
        643.00, 0.00, 204.4444444
        660.00, 0.02, 204.4444444
        680.00, 0.15, 204.4444444
        495.00, 0.00, 426.6666667
        550.00, 0.02, 426.6666667
        602.00, 0.15, 426.6666667
        389.00, 0.00, 537.7777778
        440.00, 0.02, 537.7777778
        460.00, 0.15, 537.7777778
        2.00, 0.00, 1649
        2.00, 0.02, 1649
        2.00, 0.15, 1649
    *EXPANSION,ZERO=22.0
        8.00E-06, 22
        8.60E-06, 100
        9.00E-06, 205
        9.20E-06, 315
        9.40E-06, 425
        9.50E-06, 540
        9.70E-06, 650
        9.80E-06, 800
        1.00E-05, 1000
        1.01E-05, 1500

File: materials/Steel_X65.inp
*MATERIAL, NAME=Steel_X65
    *DENSITY
        ** (kg/mm3)
        7.84E-6, 25
    *CONDUCTIVITY, TYPE=ISO
        ** (J/s-mm-degC)
        0.043, 24
        0.037, 500
        0.037, 1475
        0.390, 1545
        0.780, 1600
    *SPECIFIC HEAT
        ** (J/kg-degC)
        540.0,  24
        690.0, 500
    *ELASTIC, TYPE=ISO
        ** (GPa)
        207E+3, 0.284, 20
        203E+3, 0.287, 100
        199E+3, 0.291, 200
        190E+3, 0.295, 300
        170E+3, 0.299, 400
        106E+3, 0.303, 538
        93730.5,  0.3,  700.0
        3900.5,  0.3,  800.0
        1400.0,  0.3, 1500.0
    *PLASTIC, HARDENING=KINEMATIC
        ** (MPa)
        453.7, 0.000,  24
        528.8, 0.100,  24
        442.6, 0.000, 150
        505.1, 0.100, 150
        419.2, 0.000, 300
        485.6, 0.100, 300
        386.1, 0.000, 378
        454.4, 0.100, 378
        343.4, 0.000, 452
        413.2, 0.100, 452
        273.0, 0.000, 512
        333.3, 0.100, 512
        204.1, 0.000, 564
        281.4, 0.100, 564
        160.0, 0.000, 610
        213.1, 0.100, 610
        113.1, 0.000, 658
        137.3, 0.100, 658
        57.0,  0.0,        800.0
        58.0,  0.1000000,  800.0
        2.0,  0.0,       1500.0
        2.0,  0.4000000, 1500.0
    *EXPANSION, TYPE=ISO, ZERO=25
        12E-6, 20
        13E-6, 200
        14E-6, 400
        14E-6, 1475
        12E-6, 1600
        6E-7, 4000

File: materials/Titanium_Ti_6Al_4V.inp
*MATERIAL, NAME=Titanium_Ti_6Al_4V
    *DENSITY
        ** (kg/mm3)
        4.429E-06, 25
    *CONDUCTIVITY, TYPE=ISO
        ** (J/s-mm-degC)
        0.007667,  93.33
        0.008740,  204.44
        0.010384,  315.56
        0.011942,  426.67
        0.013500,  537.78
        0.017307,  871.11
        0.020000, 1600.00
        0.390000, 1645.00
        0.780000, 1700.00
    *SPECIFIC HEAT
        ** (J/kg-degC)
        544.28, 93.33
        586.15, 204.44
        619.65, 315.56
        669.89, 426.67
        720.13, 537.78
        787.12, 648.89
        858.29, 760.00
        962.96, 871.11
        1100.0, 1600.0
    *ELASTIC, TYPE=ISO
        ** (GPa)
        113601.00, 0.33,   31.08
        109713.60, 0.33,   93.39
        103113.00, 0.33,  203.44
        97675.20,  0.33,  313.50
        90675.60,  0.33,  423.56
        84838.80,  0.33,  478.50
        79788.60,  0.33,  517.06
        74350.80,  0.33,  538.89
        10000.00,  0.33,  800.00
        2000.00,   0.33, 1200.00
        1400.00,   0.33, 1500.00
    *PLASTIC
        ** (MPa)
        826.23, 0.00, 20.
        840.00, 0.02, 20.
        865.00, 0.15, 20.
        720.00, 0.00, 93.33333333
        740.00, 0.02, 93.33333333
        790.00, 0.15, 93.33333333
        643.00, 0.00, 204.4444444
        660.00, 0.02, 204.4444444
        680.00, 0.15, 204.4444444
        495.00, 0.00, 426.6666667
        550.00, 0.02, 426.6666667
        602.00, 0.15, 426.6666667
        389.00, 0.00, 537.7777778
        440.00, 0.02, 537.7777778
        460.00, 0.15, 537.7777778
        2.00, 0.00, 1649
        2.00, 0.02, 1649
        2.00, 0.15, 1649
    *EXPANSION, ZERO=22.0
        8.00E-06, 22
        8.60E-06, 100
        9.00E-06, 205
        9.20E-06, 315
        9.40E-06, 425
        9.50E-06, 540
        9.70E-06, 650
        9.80E-06, 800
        1.00E-05, 1000
        1.01E-05, 1500
